Repository: sams808/FACET

# FACET

Coordination analysis from crystal structure files and from molecular-dynamics
models of glasses, for people who do not write code. Windows desktop
application; no Python installation required.

## What it is for

A coordination number is not measured. It is produced by choosing a cutoff, and
for a cation with a stereochemically active lone pair there is no gap in the
contact distribution where a cutoff naturally falls. Published coordination
numbers for such sites therefore differ by two or three units between papers
describing the same structure, and the difference is a reporting artefact.

FACET sets cutoffs by **partial bond valence** rather than by distance, so every
anion is cut at the same minimum bond strength instead of at a distance chosen
for oxygen. It then reports not one coordination number but the whole function:
what coordination number each threshold produces, and how wide a range of
threshold each one survives.

A coordination number that holds across a wide range of threshold is a property
of the structure. One that occupies a narrow step is a property of whoever chose
the cutoff. FACET shows which it is.

Nothing in the design is specific to any element.

## The model

Bond valence is `v = exp((R0 - d) / b)`. A contact counts as a bond above a
threshold in valence units rather than within a distance:

| | threshold | Bi–O | Bi–I |
|---|---|---|---|
| bond | 0.075 v.u. | 3.05 Å | 3.72 Å |
| tabulated | 0.020 v.u. | 3.54 Å | 4.21 Å |

The Bi–O figures are the conventional literature cutoffs, recovered rather than
assumed. The Bi–I figures are what the same physical criterion gives for a much
larger anion, and no oxygen-derived convention would have produced them.

**The plateau identity.** Sorting a site's contacts by valence, the coordination
number is `k` for any threshold between the valence of the k-th and (k+1)-th
contact, and the width of that interval in log-valence is

```
ln(v_k / v_k+1) = (d_k+1 - d_k) / b
```

so a plateau width *is* a distance gap, divided by b. The two statements are the
same statement.

**Stereoactivity.** FACET reports `phi = |sum v_i u_i| / sum v_i`, the
bond-valence vector sum normalised by the bond-valence sum. It is dimensionless,
bounded 0 to 1, and exactly invariant to an error in R0 — shifting R0 by delta
scales every `v_i` by `exp(delta/b)`, which cancels. The unnormalised vector sum
has no such property, so only `phi` can be compared across anions or across
parameter sets.

## Parameter provenance

Two sets ship with FACET. The built-in table is Brese & O'Keeffe's 1991
Table 2, the set every number in the tutorials and the verification is stated
against. Beside it, bundled unchanged under its author's notice, is the IUCr
accumulated table `bvparm2020.cif` (I. D. Brown): 1 931 rows from the
literature, each naming its source, switched on under Model ▸ Parameters, as a
preference at start, or with `--params bvparm2020` on the report command line.
Any other set (softBV, a later bvparm release, a FACET parameter file) is read
from a file. `THIRD_PARTY_NOTICES.md` carries the table's terms.

Every parameter says where it came from, and the distinction survives into every
exported report.

* **Fitted** — refined against experimental structures, quoted with its
  citation.
* **Estimated** — computed from the O'Keeffe & Brese electronegativity
  expression. Covers 75 elements including every lanthanide, and reproduces
  fitted values to about 0.03–0.08 Å, against the 0.02 Å a fitted value itself
  carries. Always labelled as estimated.

Oxidation states are resolved by bond-valence self-consistency where the file
does not state them, which is what separates the sites of a mixed-valence
structure. The route used is recorded per site.

## What else it does

The coordination analysis is the argument; these are the tools that go with it.

**Structures.** Reads CIF, VASP POSCAR/CONTCAR, XYZ, VESTA, SHELX .res/.ins, PDB
and CrystalMaker .cmtx. Several at once, shown together or one at a time. Writes
CIF, POSCAR, XYZ, VESTA, FEFF, CSV and XLSX. MD models and trajectories open
beside the crystals in the same window (see *Glass models from molecular
dynamics* below).

**The 3D view.** Ball-and-stick, space-filling, stick and wireframe; coordination
polyhedra; lattice planes and slabs by Miller indices; per-atom, per-site and
per-element colour, size and visibility; labels for atoms, bonds, distances and
bond valences; stereo pairs and red-cyan anaglyph. It runs on a machine with no
graphics card — there are three render tiers, and the lowest is pure Qt.

The window opens on a white ground, and *View ▸ Theme* switches the whole
application — viewport, menus, panels and tables — between six presets, from a
greyscale one for print to two darker grounds for working at night.

**The bond-valence vector.** On request, a lobe on each cation along
−**V**/|**V**|, where **V** = Σ v_i **û**_i over the bonded contacts. That

File: tests/data/reference/9011871_bismutoferrite.cif
#------------------------------------------------------------------------------
#$Date: 2023-05-10 20:44:19 +0300 (Wed, 10 May 2023) $
#$Revision: 283658 $
#$URL: file:///home/coder/svn-repositories/_RELOADED_COD/cod-reloaded/cif/9/01/18/9011871.cif $
#------------------------------------------------------------------------------
#
# This file is available in the Crystallography Open Database (COD),
# http://www.crystallography.net/. The original data for this entry
# were provided the American Mineralogist Crystal Structure Database,
# http://rruff.geo.arizona.edu/AMS/amcsd.php
#
# The file may be used within the scientific community so long as
# proper attribution is given to the journal article from which the
# data were obtained.
#
data_9011871
loop_
_publ_author_name
'Zhukhlistov, A. P.'
'Zvyagin, B. B.'
_publ_section_title
;
 Determination of the crystal structures of chapmanite and bismuthoferrite by
 high-voltage electron diffraction
;
_journal_name_full               'Soviet Physics Crystallography'
_journal_page_first              419
_journal_page_last               423
_journal_volume                  22
_journal_year                    1977
_chemical_compound_source        'Schneeberg, Saxony, Germany'
_chemical_formula_sum            'Bi Fe2 H O9 Si2'
_chemical_name_mineral           Bismutoferrite
_space_group_IT_number           8
_symmetry_space_group_name_Hall  'C -2y'
_symmetry_space_group_name_H-M   'C 1 m 1'
_cell_angle_alpha                90
_cell_angle_beta                 100.667
_cell_angle_gamma                90
_cell_formula_units_Z            2
_cell_length_a                   5.21
_cell_length_b                   9.02
_cell_length_c                   7.74
_cell_volume                     357.450
_database_code_amcsd             0015576
_exptl_crystal_density_diffrn    4.849
_cod_original_formula_sum        'Bi Fe2 Si2 O9 H'
_cod_database_code               9011871
loop_
_space_group_symop_operation_xyz
x,y,z
1/2+x,1/2+y,z
x,-y,z
1/2+x,1/2-y,z
loop_
_atom_site_label
_atom_site_fract_x
_atom_site_fract_y
_atom_site_fract_z
_atom_site_type_symbol
_atom_site_attached_hydrogens
Bi 0.41300 0.50000 0.71600 Bi 0
Fe 0.50000 0.16500 0.00000 Fe 0
Si 0.31600 0.16600 0.36900 Si 0
O1 0.29500 0.32800 -0.14400 O 0
O2 0.31700 0.00000 -0.12800 O 0
O3 0.21900 0.17000 0.14300 O 0
O-H 0.68400 0.00000 0.14500 O 1
O4 0.08100 0.24800 0.44800 O 0
O5 0.32600 0.00000 0.42900 O 0
loop_
_cod_changelog_entry_id
_cod_changelog_entry_author
_cod_changelog_entry_date
_cod_changelog_entry_text
1
;cod-tools version 3.8.0
Id: cif_guess_AMCSD_atom_types 9574 2023-05-10 09:00:05Z saulius
;
2023-05-10T18:53:32+03:00
;Derived atom types and hydrogen counts
from atom names that follow the AMCSD naming convention
(Wat == water, O-H == hydroxyl).
;
loop_
_cod_related_entry_id
_cod_related_entry_database
_cod_related_entry_code
1 AMCSD 0015576
